Repository: sych124/SupersonicFGM

# SupersonicFGM

main file: FEMplateNnL_TD_kL.m

File: MaterialPropertyWithTemperature.m



function [E_c,E_m,a_c,a_m,Rho_c,Rho_m,k_c,k_m,v_c,v_m] =MaterialPropertyWithTemperature(Tz)


% From Ref.[Thermomechanical analysis of functionally graded cylinders and plates]
% P=P0*(P-1/T + 1 + P1*T +P2*T^2 +P3*T^3)
% [P-1 P0 P1 P2 P3]


%%%%%%%%%%%%%%%%%%%%%%%%%%%%%%%%%%%%%%%%%%%%%%%%%%%%%%%%%%%%%%%%%%%%%%%
%----------------------------   Ceramic  ----------------------------------
%%%%%%%%%%%%%%%%%%%%%%%%%%%%%%%%%%%%%%%%%%%%%%%%%%%%%%%%%%%%%%%%%%%%%%%

%-------------------------Material properties for Si3N4(ÁúÈ­±Ô¼Ò)(Silicon Nitride)----------
% E_c_vec=[0, 348e9 , -3.070e-4 , 2.160e-7 , -8.946e-11];   
% a_c_vec=[0, 5.8723e-6, 9.095e-4, 0, 0 ] ;  
% Rho_c_vec=[0, 2370, 0 ,0, 0];   
% k_c_vec=[0,13.723,-1.032e-3,5.466e-7,-7.876e-11];  
% v_c_vec=[0 0.24 0 0 0];  

%-------------------------Material properties for AlO99% ----------
E_c_vec=[0, 349.55e9 , -3.853e-4 , 4.027e-7 , -1.673e-10];  
a_c_vec=[0, 6.8269e-6, 1.838e-4, 0, 0 ] ;
Rho_c_vec=[0, 3750, 0 ,0, 0];
k_c_vec=[-1123.6,-14.087,-6.227e-3,0,0];  
v_c_vec=[0 0.26 0 0 0]; 

%%%%%%%%%%%%%%%%%%%%%%%%%%%%%%%%%%%%%%%%%%%%%%%%%%%%%%%%%%%%%%%%%%%%%%%
%----------------------------   Metal  ----------------------------------
%%%%%%%%%%%%%%%%%%%%%%%%%%%%%%%%%%%%%%%%%%%%%%%%%%%%%%%%%%%%%%%%%%%%%%%

%-------------------------Material properties for SUS304(½ºÅ×ÀÎ¸®½º°­)----------
% E_m_vec=[0, 201e9, 3.079e-4, -6.534e-7, 0]; 
% a_m_vec=[0, 12.330e-6, 8.086e-4, 0, 0 ]; 
% Rho_m_vec=[0, 8166, 0, 0 ,0]; 
% k_m_vec=[0,15.379,-1.264e-3, 2.092e-6,-7.223e-10];
% v_m_vec=[0 0.3262 -2.002e-4 3.797e-7 0];

%-------------------------Material properties for Ti-6A1-4V(Æ¼Å¸´½ÇÕ±Ý)----------
% E_m_vec=[0, 122.56e9, -4.586e-4, 0, 0];
% a_m_vec=[0, 7.5788e-6, 6.638e-4, -3.147e-6, 0 ];
% Rho_m_vec=[0, 4429, 0, 0 ,0]; 
% k_m_vec=[0,1,1.704e-2, 0,0];
% v_m_vec=[0, 0.2884, 1.121e-4, 0, 0];

%Al
E_m_vec=[0, 20.179e9, 1.73e-2, -3.4698e-5, 1.4808e-8];
a_m_vec=[0, 23e-6, 0, 0, 0 ]; 
Rho_m_vec= [0, 2700, 0, 0 ,0];  
k_m_vec=[0,15.379,-1.264e-3, 2.092e-6,-7.223e-10];
v_m_vec=[0, 0.3, 0,0,0];% Al properties




Pr=E_c_vec;
E_c= Pr(1,2) * ( Pr(1,1)*Tz^(-1) + 1 + Pr(1,3)*Tz^1 + Pr(1,4)*Tz^2 + Pr(1,5)*Tz^3);     

Pr=E_m_vec;
E_m = Pr(1,2) * ( Pr(1,1)*Tz^(-1) + 1 + Pr(1,3)*Tz^1 + Pr(1,4)*Tz^2 + Pr(1,5)*Tz^3);   

Pr=a_c_vec;
a_c = Pr(1,2) * ( Pr(1,1)*Tz^(-1) + 1 + Pr(1,3)*Tz^1 + Pr(1,4)*Tz^2 + Pr(1,5)*Tz^3);    

Pr=a_m_vec;
a_m = Pr(1,2) * ( Pr(1,1)*Tz^(-1) + 1 + Pr(1,3)*Tz^1 + Pr(1,4)*Tz^2 + Pr(1,5)*Tz^3);    

Pr=Rho_c_vec;
Rho_c = Pr(1,2) * ( Pr(1,1)*Tz^(-1) + 1 + Pr(1,3)*Tz^1 + Pr(1,4)*Tz^2 + Pr(1,5)*Tz^3);   

Pr=Rho_m_vec;
Rho_m = Pr(1,2) * ( Pr(1,1)*Tz^(-1) + 1 + Pr(1,3)*Tz^1 + Pr(1,4)*Tz^2 + Pr(1,5)*Tz^3);    

Pr=k_c_vec;
k_c = Pr(1,2) * ( Pr(1,1)*Tz^(-1) + 1 + Pr(1,3)*Tz^1 + Pr(1,4)*Tz^2 + Pr(1,5)*Tz^3); 

Pr=k_m_vec;
k_m = Pr(1,2) * ( Pr(1,1)*Tz^(-1) + 1 + Pr(1,3)*Tz^1 + Pr(1,4)*Tz^2 + Pr(1,5)*Tz^3); 

Pr=v_c_vec;
v_c = Pr(1,2) * ( Pr(1,1)*Tz^(-1) + 1 + Pr(1,3)*Tz^1 + Pr(1,4)*Tz^2 + Pr(1,5)*Tz^3); 

Pr=v_m_vec;
v_m = Pr(1,2) * ( Pr(1,1)*Tz^(-1) + 1 + Pr(1,3)*Tz^1 + Pr(1,4)*Tz^2 + Pr(1,5)*Tz^3); 


% AlO99%-AlAlloy1100
% E_c=380e9;
% E_m=68e9;
% a_c=6.8269e-6;
% a_m=7.5788e-6;
% Rho_c=3.98e3;
% Rho_m=2.71e3;
% k_c=13.723;
% k_m=15.379;
% v_c=0.22;
% v_m=0.33;
